Repository: pypi-data/pypi-mirror-348

# PyPI code 348

This repository is part of a project to make all code in PyPI as accessible as possible. For more information 
on the project and to find out how to utilise this data, see the website: https://py-code.org/

This repo contains 50000 packages uploaded to PyPI between 
2025-05-15 08:58 and 2025-05-19 19:49.

The repo is 50% (25415/50000) complete.

Package contents can be found [in the code branch](https://github.com/pypi-data/pypi-mirror-348/tree/code/packages).

A browsable package list for all repositories [all packages here](https://py-code.org/repositories/pypi-mirror-348).

File: packages/jlhpy/jlhpy-0.3.0.tar.gz/jlhpy-0.3.0/ref/dat/chen2009potential_fig4a.csv
# C/C_CMC = 0.6 SDS on Au(111) in 50 mM KClO4/H2O solution
# C_CMC = 0.54 mM in 50mM KClO4/H2O solution
# E, gamma
# (electrode potential in V vs. Ag/AgCl), (surface concentration in 10^10 moles cm^-2)
-0.4795216741405084, 0
-0.45321375186846047, 0
-0.4029895366218237, -0.03773584905660243
-0.35515695067264597, -0.03773584905660243
-0.30254110612855034, -0.03773584905660243
-0.25231689088191356, 0.5660377358490578
-0.235575485799701, 0.9433962264150964
-0.21165919282511214, 1.6981132075471699
-0.1949177877428998, 2.6792452830188687
-0.17578475336322863, 3.4339622641509457
-0.15665171898355768, 3.69811320754717
-0.1327354260089686, 3.8113207547169807
-0.11360239162929764, 3.8113207547169807
-0.0920777279521674, 3.8490566037735867
-0.07294469357249622, 3.8490566037735867
-0.05381165919282527, 3.8490566037735867
-0.0011958146487296428, 3.924528301886795
0.04663677130044852, 4.037735849056606
0.09686098654708508, 4.037735849056606
0.14469357249626302, 4.113207547169811
0.19491778774289958, 4.113207547169811
0.2451420029895366, 4.150943396226417
0.2953662182361734, 4.188679245283019
0.34559043348281016, 4.3773584905660385
0.36711509715993995, 4.415094339622641
0.3886397608370702, 4.528301886792455
0.4053811659192825, 4.716981132075471
0.4245142002989537, 4.7924528301886795
0.44364723467862466, 4.8301886792452855
0.4675635276532135, 5.056603773584907
0.47713004484304933, 5.320754716981135
0.48430493273542585, 5.698113207547173
0.4962630792227205, 6.150943396226417
0.5058295964125559, 6.90566037735849
0.5153961136023917, 7.584905660377359
0.5273542600896859, 7.811320754716981
0.5369207772795213, 8.037735849056604
0.5440956651718982, 8.150943396226415
0.5536621823617336, 8.264150943396228
0.5656203288490287, 8.339622641509434
0.5823617339312406, 8.339622641509434
0.5919282511210759, 8.339622641509434
0.6158445440956652, 8.339622641509434
0.6517189835575488, 8.339622641509434
0.6971599402092676, 8.264150943396228

File: packages/jlhpy/jlhpy-0.3.0.tar.gz/jlhpy-0.3.0/ref/dat/chen2009potential_fig8a.csv
# 16 mM SDS in pure H2O solution
# E, gamma
# (electrode potential in mV vs SCE), (surface density in 10^10 moles cm^-2)
255.22077197931168, 4.55185307424392
265.5111303353143, 4.611236728979053
275.1782965123788, 4.664035866349878
285.47172982979066, 4.703715168374638
295.13992099399155, 4.74994618817534
304.80503719678325, 4.815881560686414
316.03377127617057, 4.862153579972572
325.70503740178066, 4.8886802470629
335.3763035273908, 4.915206914153228
345.04551967872806, 4.954869816383805
355.33997798327636, 4.98798100083844
364.6991355258492, 5.014499468031677
374.99359383039746, 5.047610652486312
385.1404539873025, 6.026530767038874
394.663096978133, 7.005434481797254
404.5644727158675, 7.557418754394633
414.20088927883967, 7.807261418869194
425.11443981378045, 7.873229590968634
434.47052239494406, 7.919452410872244
444.76395571235594, 7.959131712897004
454.75245535668535, 7.952825992033801
463.80975418758504, 7.913655083628701
475.0446381897908, 7.920518397494112
483.78572848910756, 7.907611759472419
495.02061249131333, 7.91447507333783

File: packages/jlhpy/jlhpy-0.3.0.tar.gz/jlhpy-0.3.0/ref/dat/kawasaki2007influence_fig1b.csv
# adsorption isotherm of CTAB (C16TABr) on Au (111) at 25 deg C from QCM
#
#   Kawasaki, H., Nishimura, K., Arakawa, R., 2007. 
#   Influence of the counterions of cetyltrimetylammonium salts on the 
#   surfactant adsorption onto gold surfaces and the formation of gold 
#   nanoparticles. J. Phys. Chem. C 111, 2683–2690.
#  
# extracted from Fig. 1 (b) via webplotdigitiser
#
# bulk concentration / mM, adsorption mass / ng cm^-2
0.002918880549297838, 43.05555555555554
0.006717826410882857, 52.31481481481481
0.00967977561365951, 59.72222222222223
0.029004896552920628, 74.07407407407408
0.0482144977049282, 80.09259259259258
0.06805212502984445, 88.88888888888889
0.09612436795602408, 93.98148148148147
0.18798856482159315, 102.31481481481481
0.2876781755443868, 114.35185185185185
0.38135179490672755, 131.0185185185185
0.47599863032299644, 143.05555555555554
0.5590618395983511, 153.7037037037037
0.6563721033674771, 166.2037037037037
0.7547913978498597, 180.55555555555554
0.8523079231847672, 184.25925925925924
0.9428326456752011, 188.88888888888889
2.8355576355822394, 185.18518518518516
4.7179627398529655, 186.57407407407408
9.435444686212799, 185.18518518518516

File: packages/jlhpy/jlhpy-0.3.0.tar.gz/jlhpy-0.3.0/ref/dat/sklt_unpublished_fig1.csv
# QCM SDS on Au (surface unspecified)
# c, gamma
# (bulk concentration in mM), (adsorption mass in ng/cm^2)
0.1, 4.0994623655914
0.5, 23.252688172043023
1.0, 44.75806451612905
2.0, 56.18279569892472
5.0, 120.36290322580643
10.0, 148.58870967741936

File: packages/jlhpy/jlhpy-0.3.0.tar.gz/jlhpy-0.3.0/ref/dat/zhang2014stick_slip_fig7_mu_k_0.01mM_SDS.csv
0.001, 0.3857142857142858
0.0020081162226301182, 0.3466165413533835
0.004844611593539897, 0.3255639097744361
0.009728543133329428, 0.3165413533834587
0.019536045288595667, 0.3255639097744361
0.04889258820094645, 0.33458646616541354
0.09818199953269457, 0.35864661654135344
0.1971608660318667, 0.3766917293233083
0.49343175089102087, 0.3977443609022557
0.9908683037250444, 0.4067669172932331
1.9897787152002449, 0.4157894736842106
4.979791451962147, 0.4157894736842106
9.999999999999979, 0.4157894736842106
